Repository: wpk-nist-gov/glassmaker

**********************************************************************
Glass maker
**********************************************************************

Requirements
************

glass maker is designed for a LINUX or MAC OS X platform

python 2.7 
periodictable 1.4.1
JSON module 

Installation
************

install periodictable:
  pip install periodictable
  --OR--
  download from pypi.python.org/pypi/periodictable
    python setup.py develop


  to use widgets (uses ipywidgets 5.2.2):
     conda install -c conda-forge ipywidgets
     --OR--

     pip install ipywidgets

Usage
************

run glass maker test suite
  ./testGlass.py


NOTE: I may not have used the periodictable module to its full potential, but simply as a means to get atomic symbols and molecular weights. I figured that we would want a different interface because glasses don't follow exact stoichiometry. Also the documentation is lacking, and we may be better off getting data direction from NIST sources. For these reasons, my example only uses the periodictable in the implementation so that it can be easily replaced without affecting the interface.

File: src/data/oxide.csv
Name,Synonym,Formula,CAS,MW,form,Melting point,Boiling point,density,Solubility in 100 mL of water,Element,Target,mass_frac
Actinium oxide,,Ac2O3,12002-61-8,502.0,wh hex cry,1977,,9.19,,Ac,Ac,0.904396263666
Actinium oxide,,Ac2O3,12002-61-8,502.0,wh hex cry,1977,,9.19,,Ac,O,0.0956037363341
Aluminum oxide (Y),Activated alumina,Al2O3,1344-28-1,101.961,soft wh pow,trans corundum 1200,,3.97,,Al,Al,0.529250698715
Aluminum oxide (Y),Activated alumina,Al2O3,1344-28-1,101.961,soft wh pow,trans corundum 1200,,3.97,,Al,O,0.470749301285
Americium(IV) oxide,,AmO2,12005-67-3,275.0,blk cub cry,>1000 dec,,11.68,,Am,Am,0.8836661938
Americium(IV) oxide,,AmO2,12005-67-3,275.0,blk cub cry,>1000 dec,,11.68,,Am,O,0.1163338062
Antimony(III) oxide (senarmontite),Senarmontite,Sb2O3,1309-64-4,291.518,col cub cry,570 trans,1425,5.58,,Sb,O,0.164649068223
Antimony(III) oxide (senarmontite),Senarmontite,Sb2O3,1309-64-4,291.518,col cub cry,570 trans,1425,5.58,,Sb,Sb,0.835350931777
Arsenic(III) oxide (arsenolite),Arsenic trioxide,As2O3,1327-53-3,197.841,wh cub cry,274,460,3.86,2.0525,As,As,0.757390515837
Arsenic(III) oxide (arsenolite),Arsenic trioxide,As2O3,1327-53-3,197.841,wh cub cry,274,460,3.86,2.0525,As,O,0.242609484163
Barium oxide,Barium monoxide,BaO,1304-28-5,153.326,wh-yel powder; cub and hex,1973,,5.72,1.52,Ba,Ba,0.895651368584
Barium oxide,Barium monoxide,BaO,1304-28-5,153.326,wh-yel powder; cub and hex,1973,,5.72,1.52,Ba,O,0.104348631416
Beryllium oxide,Beryllia,BeO,1304-56-9,25.011,wh hex cry,2578,,3.01,,Be,Be,0.360320350788
Beryllium oxide,Beryllia,BeO,1304-56-9,25.011,wh hex cry,2578,,3.01,,Be,O,0.639679649212
Cadmium oxide,,CdO,1306-19-0,128.41,brn cub cry,,1559 sp,8.15,,Cd,Cd,0.875404172871
Cadmium oxide,,CdO,1306-19-0,128.41,brn cub cry,,1559 sp,8.15,,Cd,O,0.124595827129
Calcium oxide,Lime,CaO,1305-78-8,56.077,gray-wh cub cry,2613,,3.34,,Ca,Ca,0.71469076669
Calcium oxide,Lime,CaO,1305-78-8,56.077,gray-wh cub cry,2613,,3.34,,Ca,O,0.28530923331
Bismuth oxide,Bismite,Bi2O3,1304-76-3,465.959,yel monocl cry or powder,825,1890,8.9,,Bi,Bi,0.896990507749
Bismuth oxide,Bismite,Bi2O3,1304-76-3,465.959,yel monocl cry or powder,825,1890,8.9,,Bi,O,0.103009492251
Boron oxide,Boric oxide,B2O3,1303-86-2,69.62,col gl or hex cry; hyg,450,,2.55,2.22,B,B,0.310570782618
Boron oxide,Boric oxide,B2O3,1303-86-2,69.62,col gl or hex cry; hyg,450,,2.55,2.22,B,O,0.689429217382
Cerium(III) oxide,Cerous oxide,Ce2O3,1345-13-7,328.23,yel-grn cub cry,2210,3730,6.2,,Ce,Ce,0.853766655232
Cerium(III) oxide,Cerous oxide,Ce2O3,1345-13-7,328.23,yel-grn cub cry,2210,3730,6.2,,Ce,O,0.146233344768
Cesium trioxide,,Cs2O3,12134-22-4,313.809,brn cry,≈400,,4.25,,Cs,Cs,0.847046502416
Cesium trioxide,,Cs2O3,12134-22-4,313.809,brn cry,≈400,,4.25,,Cs,O,0.152953497584
Chromium(III) oxide,Chromic oxide,Cr2O3,1308-38-9,151.99,grn hex cry,2320,≈3000,5.22,,Cr,Cr,0.684202423311
Chromium(III) oxide,Chromic oxide,Cr2O3,1308-38-9,151.99,grn hex cry,2320,≈3000,5.22,,Cr,O,0.315797576689
Cobalt(III) oxide,Cobalt black,Co2O3,1308-04-9,165.864,gray-blk powder,895 dec,,5.18,,Co,Co,0.710618161477
Cobalt(III) oxide,Cobalt black,Co2O3,1308-04-9,165.864,gray-blk powder,895 dec,,5.18,,Co,O,0.289381838523
Copper(II) oxide,Tenorite,CuO,1317-38-0,79.545,blk powder or monocl cry,1227,,6.31,,Cu,Cu,0.798864547793
Copper(II) oxide,Tenorite,CuO,1317-38-0,79.545,blk powder or monocl cry,1227,,6.31,,Cu,O,0.201135452207
Dibromine trioxide,Bromine trioxide,Br2O3,53809-75-9,207.806,oran needles (LT),dec -40,,,,Br,Br,0.769024215832
Dibromine trioxide,Bromine trioxide,Br2O3,53809-75-9,207.806,oran needles (LT),dec -40,,,,Br,O,0.230975784168
Dichlorine trioxide,Chlorine trioxide,Cl2O3,17496-59-2,118.904,dark brn solid,exp <25,,,,Cl,Cl,0.596328809243
Dichlorine trioxide,Chlorine trioxide,Cl2O3,17496-59-2,118.904,dark brn solid,exp <25,,,,Cl,O,0.403671190757
Gallium(III) oxide,,Ga2O3,12024-21-4,187.444,wh cry,1807,,6.0,,Ga,Ga,0.743933394578
Gallium(III) oxide,,Ga2O3,12024-21-4,187.444,wh cry,1807,,6.0,,Ga,O,0.256066605422
Germanium(II) oxide,Germanium monoxide,GeO,20619-16-3,88.64,blk solid,700 dec,,,,Ge,Ge,0.819500131995
Germanium(II) oxide,Germanium monoxide,GeO,20619-16-3,88.64,blk solid,700 dec,,,,Ge,O,0.180499868005
Gold(III) oxide,Auric oxide,Au2O3,1303-58-8,441.931,brn powder,≈150 dec,,,,Au,Au,0.891389915417
Gold(III) oxide,Auric oxide,Au2O3,1303-58-8,441.931,brn powder,≈150 dec,,,,Au,O,0.108610084583
Dysprosium(III) oxide,Dysprosia,Dy2O3,1308-87-8,372.998,wh cub cry,2228,3900,7.81,,Dy,Dy,0.871317877673
Dysprosium(III) oxide,Dysprosia,Dy2O3,1308-87-8,372.998,wh cub cry,2228,3900,7.81,,Dy,O,0.128682122327
Erbium oxide,Erbia,Er2O3,12061-16-4,382.516,pink powder,2344,3920,8.64,,Er,Er,0.874519824258
Erbium oxide,Erbia,Er2O3,12061-16-4,382.516,pink powder,2344,3920,8.64,,Er,O,0.125480175742
Europium(III) oxide,Europia,Eu2O3,1308-96-9,351.926,pink powder,2291,3790,7.42,,Eu,Eu,0.863612882474
Europium(III) oxide,Europia,Eu2O3,1308-96-9,351.926,pink powder,2291,3790,7.42,,Eu,O,0.136387117526
Gadolinium(III) oxide,Gadolinia,Gd2O3,12064-62-9,362.5,wh hyg powder,2339,3900,7.07,,Gd,Gd,0.867590514932
Gadolinium(III) oxide,Gadolinia,Gd2O3,12064-62-9,362.5,wh hyg powder,2339,3900,7.07,,Gd,O,0.132409485068
Iron(III) oxide,Hematite,Fe2O3,1309-37-1,159.688,red-brn hex cry,1539,,5.25,,Fe,Fe,0.699425505454
Iron(III) oxide,Hematite,Fe2O3,1309-37-1,159.688,red-brn hex cry,1539,,5.25,,Fe,O,0.300574494546
Hafnium(IV) oxide,Hafnia,HfO2,12055-23-1,210.49,wh cub cry,2800,≈5400,9.68,,Hf,Hf,0.847978609788
Hafnium(IV) oxide,Hafnia,HfO2,12055-23-1,210.49,wh cub cry,2800,≈5400,9.68,,Hf,O,0.152021390212
Holmium oxide,Holmia,Ho2O3,12055-62-8,377.859,yel cub cry,2330,3900,8.41,,Ho,Ho,0.872973198139
Holmium oxide,Holmia,Ho2O3,12055-62-8,377.859,yel cub cry,2330,3900,8.41,,Ho,O,0.127026801861
Indium(III) oxide,Indium sesquioxide,In2O3,1312-43-2,277.634,yel cub cry,1912,,7.18,,In,In,0.827117120297
Indium(III) oxide,Indium sesquioxide,In2O3,1312-43-2,277.634,yel cub cry,1912,,7.18,,In,O,0.172882879703
Iodine pentoxide,Diiodine pentoxide,I2O5,12029-98-0,333.806,hyg wh cry,≈300 dec,,4.98,253.42,I,I,0.760348782289
Iodine pentoxide,Diiodine pentoxide,I2O5,12029-98-0,333.806,hyg wh cry,≈300 dec,,4.98,253.42,I,O,0.239651217711
Iridium(III) oxide,Iridium trioxide,Ir2O3,1312-46-5,432.432,blue-blk cry,1000 dec,,,,Ir,Ir,0.88900410284
Iridium(III) oxide,Iridium trioxide,Ir2O3,1312-46-5,432.432,blue-blk cry,1000 dec,,,,Ir,O,0.11099589716
Lanthanum oxide,,La2O3,1312-81-8,325.809,wh amorp powder,2304,3620,6.51,,La,La,0.852680007688
Lanthanum oxide,,La2O3,1312-81-8,325.809,wh amorp powder,2304,3620,6.51,,La,O,0.147319992312
"Lead(II,IV) oxide",Lead sesquioxide,Pb2O3,1314-27-8,462.4,blk monocl cry or red amorp powder,530 dec,,10.05,,Pb,O,0.103802739717
"Lead(II,IV) oxide",Lead sesquioxide,Pb2O3,1314-27-8,462.4,blk monocl cry or red amorp powder,530 dec,,10.05,,Pb,Pb,0.896197260283
Lithium oxide,Lithia,Li2O,12057-24-8,29.881,wh cub cry,1437,,2.013,,Li,Li,0.464569933136
Lithium oxide,Lithia,Li2O,12057-24-8,29.881,wh cub cry,1437,,2.013,,Li,O,0.535430066864
Magnesium oxide,Magnesia,MgO,1309-48-4,40.304,wh cub cry,2825,3600,3.6,,Mg,Mg,0.603035896825
Magnesium oxide,Magnesia,MgO,1309-48-4,40.304,wh cub cry,2825,3600,3.6,,Mg,O,0.396964103175
Manganese(III) oxide,Manganese trioxide,Mn2O3,1317-34-6,157.874,blk cub cry,1080 dec,,5.0,,Mn,Mn,0.695972029391
Manganese(III) oxide,Manganese trioxide,Mn2O3,1317-34-6,157.874,blk cub cry,1080 dec,,5.0,,Mn,O,0.304027970609
Mercury(II) oxide,Mercuric oxide,HgO,21908-53-2,216.59,red or yel orth cry,500 dec,,11.14,,Hg,Hg,0.926130272303
Mercury(II) oxide,Mercuric oxide,HgO,21908-53-2,216.59,red or yel orth cry,500 dec,,11.14,,Hg,O,0.0738697276967
Lutetium oxide,,Lu2O3,12032-20-1,397.932,wh cub cry or powder,2427,3980,9.41,,Lu,Lu,0.879380959872
Lutetium oxide,,Lu2O3,12032-20-1,397.932,wh cub cry or powder,2427,3980,9.41,,Lu,O,0.120619040128
Molybdenum(IV) oxide,Molybdenum dioxide,MoO2,18868-43-4,127.94,brn-viol tetr cry,≈1800 dec,,6.47,,Mo,Mo,0.749889791056
Molybdenum(IV) oxide,Molybdenum dioxide,MoO2,18868-43-4,127.94,brn-viol tetr cry,≈1800 dec,,6.47,,Mo,O,0.250110208944
Neodymium(III) oxide,Neodymia,Nd2O3,1313-97-9,336.482,blue hex cry; hyg,2233,3760,7.24,,Nd,Nd,0.857352929813
Neodymium(III) oxide,Neodymia,Nd2O3,1313-97-9,336.482,blue hex cry; hyg,2233,3760,7.24,,Nd,O,0.142647070187
Neptunium(IV) oxide,Neptunium dioxide,NpO2,12035-79-9,269.0,grn cub cry,2547,,11.1,,Np,Np,0.881066133427
Neptunium(IV) oxide,Neptunium dioxide,NpO2,12035-79-9,269.0,grn cub cry,2547,,11.1,,Np,O,0.118933866573
Nickel(II) oxide,Bunsenite,NiO,1313-99-1,74.692,grn cub cry,1957,,6.72,,Ni,Ni,0.785797292376
Nickel(II) oxide,Bunsenite,NiO,1313-99-1,74.692,grn cub cry,1957,,6.72,,Ni,O,0.214202707624
Niobium(V) oxide,Niobium pentoxide,Nb2O5,1313-96-8,265.81,wh orth cry,1500,,4.47,,Nb,Nb,0.699044158499
Niobium(V) oxide,Niobium pentoxide,Nb2O5,1313-96-8,265.81,wh orth cry,1500,,4.47,,Nb,O,0.300955841501
Nitrogen pentoxide,Dinitrogen pentoxide,N2O5,10102-03-1,108.01,col hex cry,,33 sp,2.0,,N,N,0.259358358084
Nitrogen pentoxide,Dinitrogen pentoxide,N2O5,10102-03-1,108.01,col hex cry,,33 sp,2.0,,N,O,0.740641641916
Osmium(VIII) oxide,Osmic acid,OsO4,20816-12-0,254.23,yel monocl cry,40.6,131.2,5.1,6.442,Os,O,0.251733486057
Osmium(VIII) oxide,Osmic acid,OsO4,20816-12-0,254.23,yel monocl cry,40.6,131.2,5.1,6.442,Os,Os,0.748266513943
Palladium(II) oxide,Palladium monoxide,PdO,1314-08-5,122.42,grn-blk tetr cry,750 dec,,8.3,,Pd,O,0.130693337821
Palladium(II) oxide,Palladium monoxide,PdO,1314-08-5,122.42,grn-blk tetr cry,750 dec,,8.3,,Pd,Pd,0.869306662179
Phosphorus(V) oxide,Phosphorus pentoxide,P2O5,1314-56-3,141.945,wh orth cry; hyg,562,605,2.3,,P,O,0.56357933188
Phosphorus(V) oxide,Phosphorus pentoxide,P2O5,1314-56-3,141.945,wh orth cry; hyg,562,605,2.3,,P,P,0.43642066812
Platinum(II) oxide,Platinum monoxide,PtO,12035-82-4,211.083,blk tetr cry,325 dec,,14.1,,Pt,O,0.0757965808775
Platinum(II) oxide,Platinum monoxide,PtO,12035-82-4,211.083,blk tetr cry,325 dec,,14.1,,Pt,Pt,0.924203419122
Plutonium(III) oxide,Plutonium sesquioxide,Pu2O3,12036-34-9,536.0,blk cub cry,2085,,10.5,,Pu,O,0.0895277346806
Plutonium(III) oxide,Plutonium sesquioxide,Pu2O3,12036-34-9,536.0,blk cub cry,2085,,10.5,,Pu,Pu,0.910472265319
Polonium(IV) oxide,Polonium dioxide,PoO2,7446-06-2,241.0,yel cub cry,500 dec,,8.9,,Po,O,0.132785462102
Polonium(IV) oxide,Polonium dioxide,PoO2,7446-06-2,241.0,yel cub cry,500 dec,,8.9,,Po,Po,0.867214537898
Potassium oxide,Potassium monoxide,K2O,12136-45-7,94.196,gray cub cry,740,,2.35,,K,K,0.830147776976
Potassium oxide,Potassium monoxide,K2O,12136-45-7,94.196,gray cub cry,740,,2.35,,K,O,0.169852223024
Rubidium oxide,Rubidium monoxide,Rb2O,18088-11-4,186.935,yel-brn cub cry; hyg,400 dec,,4.0,,Rb,O,0.0855880386231
Rubidium oxide,Rubidium monoxide,Rb2O,18088-11-4,186.935,yel-brn cub cry; hyg,400 dec,,4.0,,Rb,Rb,0.914411961377
Ruthenium(VIII) oxide,Ruthenium tetroxide,RuO4,20427-56-9,165.07,yel monocl prisms,25.4,40,3.29,2.032,Ru,O,0.387705400696
Ruthenium(VIII) oxide,Ruthenium tetroxide,RuO4,20427-56-9,165.07,yel monocl prisms,25.4,40,3.29,2.032,Ru,Ru,0.612294599304
Samarium(III) oxide,Samaria,Sm2O3,12060-58-1,348.72,yel-wh cub cry,2269,3780,7.6,,Sm,O,0.137641797876
Samarium(III) oxide,Samaria,Sm2O3,12060-58-1,348.72,yel-wh cub cry,2269,3780,7.6,,Sm,Sm,0.862358202124
Praseodymium(III) oxide,,Pr2O3,12036-32-7,329.813,wh hex cry,2183,3760,6.9,,Pr,O,0.145531338165
Praseodymium(III) oxide,,Pr2O3,12036-32-7,329.813,wh hex cry,2183,3760,6.9,,Pr,Pr,0.854468661835
Rhenium(V) oxide,Rhenium pentoxide,Re2O5,12165-05-8,452.411,blue-blk tetr cry,,,7.0,,Re,O,0.176823728866
Rhenium(V) oxide,Rhenium pentoxide,Re2O5,12165-05-8,452.411,blue-blk tetr cry,,,7.0,,Re,Re,0.823176271134
Rhodium(III) oxide,Rhodium trioxide,Rh2O3,12036-35-0,253.809,gray hex cry,1100 dec,,8.2,,Rh,O,0.18911134821
Rhodium(III) oxide,Rhodium trioxide,Rh2O3,12036-35-0,253.809,gray hex cry,1100 dec,,8.2,,Rh,Rh,0.81088865179
Scandium oxide,Scandia,Sc2O3,12060-08-1,137.91,wh cub cry,2489,,3.864,,Sc,O,0.348039965536
Scandium oxide,Scandia,Sc2O3,12060-08-1,137.91,wh cub cry,2489,,3.864,,Sc,Sc,0.651960034464
Selenium dioxide,Selenium(IV) oxide,SeO2,7446-08-4,110.96,wh tetr needles or powder,340 tp,315 sp,3.95,26422.0,Se,O,0.288384517497
Selenium dioxide,Selenium(IV) oxide,SeO2,7446-08-4,110.96,wh tetr needles or powder,340 tp,315 sp,3.95,26422.0,Se,Se,0.711615482503
Selenium trioxide,,SeO3,13768-86-0,126.96,wh tetr cry; hyg,118,subl,3.44,,Se,O,0.378063016016
Selenium trioxide,,SeO3,13768-86-0,126.96,wh tetr cry; hyg,118,subl,3.44,,Se,Se,0.621936983984
Silicon dioxide (vitreous),Fused silica,SiO2,60676-86-0,60.085,col amorp solid,1713,2950,2.196,,Si,O,0.532565079397
Silicon dioxide (vitreous),Fused silica,SiO2,60676-86-0,60.085,col amorp solid,1713,2950,2.196,,Si,Si,0.467434920603
Silver(II) oxide,,AgO,1301-96-8,123.867,gray powder; monocl or cub,>100 dec,,7.5,0.002725,Ag,Ag,0.870834665401
Silver(II) oxide,,AgO,1301-96-8,123.867,gray powder; monocl or cub,>100 dec,,7.5,0.002725,Ag,O,0.129165334599
Sodium oxide,Sodium monoxide,Na2O,1313-59-3,61.979,wh amorp powder,1134,,2.27,,Na,Na,0.741857470106
Sodium oxide,Sodium monoxide,Na2O,1313-59-3,61.979,wh amorp powder,1134,,2.27,,Na,O,0.258142529894
Strontium oxide,Strontia,SrO,1314-11-0,103.62,col cub cry,2531,,5.1,,Sr,O,0.154405449173
Strontium oxide,Strontia,SrO,1314-11-0,103.62,col cub cry,2531,,5.1,,Sr,Sr,0.845594550827
Lithium sulfate,,Li2SO4,10377-48-7,109.945,wh monocl cry; hyg,860,,2.21,34.225,S,Li,0.126263590936
Lithium sulfate,,Li2SO4,10377-48-7,109.945,wh monocl cry; hyg,860,,2.21,34.225,S,O,0.582089525088
Lithium sulfate,,Li2SO4,10377-48-7,109.945,wh monocl cry; hyg,860,,2.21,34.225,S,S,0.291646883976
Tantalum(V) oxide,Tantalum pentoxide,Ta2O5,1314-61-0,441.893,wh rhomb cry or powder,1875,,8.24,,Ta,O,0.181032610718
Tantalum(V) oxide,Tantalum pentoxide,Ta2O5,1314-61-0,441.893,wh rhomb cry or powder,1875,,8.24,,Ta,Ta,0.818967389282
Tellurium trioxide,,TeO3,13451-18-8,175.6,yel-oran cry,430,,5.07,,Te,O,0.273341070694
Tellurium trioxide,,TeO3,13451-18-8,175.6,yel-oran cry,430,,5.07,,Te,Te,0.726658929306
Terbium(III) oxide,Terbia,Tb2O3,12036-41-8,365.849,wh cub cry,2303,,7.91,,Tb,O,0.131196786433
Terbium(III) oxide,Terbia,Tb2O3,12036-41-8,365.849,wh cub cry,2303,,7.91,,Tb,Tb,0.868803213567
Thallium(III) oxide,Thallic oxide,Tl2O3,1314-32-5,456.765,brn cub cry,834,,10.2,,Tl,O,0.105082966113
Thallium(III) oxide,Thallic oxide,Tl2O3,1314-32-5,456.765,brn cub cry,834,,10.2,,Tl,Tl,0.894917033887
Thorium(IV) oxide,Thoria,ThO2,1314-20-1,264.037,wh cub cry,3350,4400,10.0,,Th,O,0.121190654971
Thorium(IV) oxide,Thoria,ThO2,1314-20-1,264.037,wh cub cry,3350,4400,10.0,,Th,Th,0.878809345029
Thulium(III) oxide,Thulia,Tm2O3,12036-44-1,385.866,grn-wh cub cry,2341,3945,8.6,,Tm,O,0.124390650842
Thulium(III) oxide,Thulia,Tm2O3,12036-44-1,385.866,grn-wh cub cry,2341,3945,8.6,,Tm,Tm,0.875609349158
Tin(IV) oxide,Cassiterite,SnO2,18282-10-5,150.709,gray tetr cry,1630,,6.85,,Sn,O,0.212322040916
Tin(IV) oxide,Cassiterite,SnO2,18282-10-5,150.709,gray tetr cry,1630,,6.85,,Sn,Sn,0.787677959084
Titanium(IV) oxide (rutile),Rutile,TiO2,1317-80-2,79.866,wh tetr cry,1843,≈3000,4.17,,Ti,O,0.400657102289
Titanium(IV) oxide (rutile),Rutile,TiO2,1317-80-2,79.866,wh tetr cry,1843,≈3000,4.17,,Ti,Ti,0.599342897711
Tungsten(IV) oxide,Tungsten dioxide,WO2,12036-22-5,215.84,brn monocl cry,≈1500 dec,1730,10.8,,W,O,0.148253233432
Tungsten(IV) oxide,Tungsten dioxide,WO2,12036-22-5,215.84,brn monocl cry,≈1500 dec,1730,10.8,,W,W,0.851746766568
Vanadium(III) oxide,Vanadium trioxide,V2O3,1314-34-7,149.881,blk powder,1957,≈3000,4.87,,V,O,0.320241631372
Vanadium(III) oxide,Vanadium trioxide,V2O3,1314-34-7,149.881,blk powder,1957,≈3000,4.87,,V,V,0.679758368628
Xenon trioxide,,XeO3,13776-58-4,179.291,col orth cry,exp ≈25,,4.55,,Xe,O,0.267710852513
Xenon trioxide,,XeO3,13776-58-4,179.291,col orth cry,exp ≈25,,4.55,,Xe,Xe,0.732289147487
Ytterbium(III) oxide,Ytterbia,Yb2O3,1314-37-0,394.08,col cub cry,2355,4070,9.2,,Yb,O,0.121798668386
Ytterbium(III) oxide,Ytterbia,Yb2O3,1314-37-0,394.08,col cub cry,2355,4070,9.2,,Yb,Yb,0.878201331614
Yttrium oxide,Yttria,Y2O3,1314-36-9,225.81,wh cry; cub,2439,,5.03,,Y,O,0.212560211045
Yttrium oxide,Yttria,Y2O3,1314-36-9,225.81,wh cry; cub,2439,,5.03,,Y,Y,0.787439788955
Zinc oxide,Zincite,ZnO,1314-13-2,81.408,wh powder; hex,1974,,5.6,,Zn,O,0.196532544553
Zinc oxide,Zincite,ZnO,1314-13-2,81.408,wh powder; hex,1974,,5.6,,Zn,Zn,0.803467455447
Uranium(IV) oxide,Uraninite,UO2,1344-57-6,270.028,brn cub cry,2847,,10.97,,U,O,0.118501912267
Uranium(IV) oxide,Uraninite,UO2,1344-57-6,270.028,brn cub cry,2847,,10.97,,U,U,0.881498087733
Zirconium(IV) oxide,Zirconia,ZrO2,1314-23-4,123.223,wh amorp powder,2710,4300,5.68,,Zr,O,0.259682461363
Zirconium(IV) oxide,Zirconia,ZrO2,1314-23-4,123.223,wh amorp powder,2710,4300,5.68,,Zr,Zr,0.740317538637

File: src/data/salt.csv (part 1 of 25)
Name,Synonym,Formula,CAS,MW,form,Melting point,Boiling point,density,Solubility in 100 mL of water,Unnamed: 10,Target,mass_frac
Actinium,,Ac,7440-34-8,227.0,silv metal; cub,1050,3198,10,,,Ac,1.0
Actinium bromide,Actinium tribromide,AcBr3,33689-81-5,467.0,wh hex cry,,800 subl,5.85,,,Ac,0.486411805124
Actinium bromide,Actinium tribromide,AcBr3,33689-81-5,467.0,wh hex cry,,800 subl,5.85,,,Br,0.513588194876
Actinium chloride,Actinium trichloride,AcCl3,22986-54-5,333.0,wh hex cry,,960 subl,4.81,,,Ac,0.68097407605
Actinium chloride,Actinium trichloride,AcCl3,22986-54-5,333.0,wh hex cry,,960 subl,4.81,,,Cl,0.31902592395
Actinium fluoride,Actinium trifluoride,AcF3,33689-80-4,284.0,wh hex cry,,,7.88,,,Ac,0.799328829916
Actinium fluoride,Actinium trifluoride,AcF3,33689-80-4,284.0,wh hex cry,,,7.88,,,F,0.200671170084
Actinium iodide,Actinium triiodide,AcI3,33689-82-6,608.0,wh cry,,,,,,Ac,0.37355988638
Actinium iodide,Actinium triiodide,AcI3,33689-82-6,608.0,wh cry,,,,,,I,0.62644011362
Actinium oxide,,Ac2O3,12002-61-8,502.0,wh hex cry,1977,,9.19,,,Ac,0.904396263666
Actinium oxide,,Ac2O3,12002-61-8,502.0,wh hex cry,1977,,9.19,,,O,0.0956037363341
Aluminum,,Al,7429-90-5,26.982,silv-wh metal; cub cry,660.32,2519,2.7,,,Al,1.0
Aluminum acetate,Aluminum triacetate,Al(C2H3O2)3,139-12-8,204.113,wh hyg solid,dec,,,,,Al,0.132188833988
Aluminum acetate,Aluminum triacetate,Al(C2H3O2)3,139-12-8,204.113,wh hyg solid,dec,,,,,C,0.353059279216
Aluminum acetate,Aluminum triacetate,Al(C2H3O2)3,139-12-8,204.113,wh hyg solid,dec,,,,,H,0.0444431927232
Aluminum acetate,Aluminum triacetate,Al(C2H3O2)3,139-12-8,204.113,wh hyg solid,dec,,,,,O,0.470308694072
Aluminum ammonium sulfate,Ammonium alum,AlNH4(SO4)2,7784-25-0,237.146,wh powder,,,,,,Al,0.113776449025
Aluminum ammonium sulfate,Ammonium alum,AlNH4(SO4)2,7784-25-0,237.146,wh powder,,,,,,H,0.0170012297268
Aluminum ammonium sulfate,Ammonium alum,AlNH4(SO4)2,7784-25-0,237.146,wh powder,,,,,,N,0.059063814417
Aluminum ammonium sulfate,Ammonium alum,AlNH4(SO4)2,7784-25-0,237.146,wh powder,,,,,,O,0.539733466061
Aluminum ammonium sulfate,Ammonium alum,AlNH4(SO4)2,7784-25-0,237.146,wh powder,,,,,,S,0.270425040771
Aluminum ammonium sulfate dodecahydrate,Tschernigite,AlNH4(SO4)2+12H2O,7784-26-1,453.329,col cry or powder,94.5,>280 dec,1.65,,,Al,0.0595187267339
Aluminum ammonium sulfate dodecahydrate,Tschernigite,AlNH4(SO4)2+12H2O,7784-26-1,453.329,col cry or powder,94.5,>280 dec,1.65,,,H,0.062255773356
Aluminum ammonium sulfate dodecahydrate,Tschernigite,AlNH4(SO4)2+12H2O,7784-26-1,453.329,col cry or powder,94.5,>280 dec,1.65,,,N,0.0308974577804
Aluminum ammonium sulfate dodecahydrate,Tschernigite,AlNH4(SO4)2+12H2O,7784-26-1,453.329,col cry or powder,94.5,>280 dec,1.65,,,O,0.705863316858
Aluminum ammonium sulfate dodecahydrate,Tschernigite,AlNH4(SO4)2+12H2O,7784-26-1,453.329,col cry or powder,94.5,>280 dec,1.65,,,S,0.141464725271
Aluminum antimonide,,AlSb,25152-52-7,148.742,brn cub cry,1065,,4.26,,,Al,0.181398813364
Aluminum antimonide,,AlSb,25152-52-7,148.742,brn cub cry,1065,,4.26,,,Sb,0.818601186636
Aluminum arsenide,,AlAs,22831-42-1,101.903,oran cub cry; hyg,1740,,3.76,,,Al,0.264776325545
Aluminum arsenide,,AlAs,22831-42-1,101.903,oran cub cry; hyg,1740,,3.76,,,As,0.735223674455
Aluminum borate,Eremeyevite,2Al2O3+B2O3,11121-16-7,273.543,needles,≈1050,,,,,Al,0.394549490579
Aluminum borate,Eremeyevite,2Al2O3+B2O3,11121-16-7,273.543,needles,≈1050,,,,,B,0.0790443162987
Aluminum borate,Eremeyevite,2Al2O3+B2O3,11121-16-7,273.543,needles,≈1050,,,,,O,0.526406193123
Aluminum borohydride,Aluminum tetrahydroborate,Al(BH4)3,16962-07-5,71.51,flam liq,-64.5,44.5,,,,Al,0.377312362529
Aluminum borohydride,Aluminum tetrahydroborate,Al(BH4)3,16962-07-5,71.51,flam liq,-64.5,44.5,,,,B,0.453546109261
Aluminum borohydride,Aluminum tetrahydroborate,Al(BH4)3,16962-07-5,71.51,flam liq,-64.5,44.5,,,,H,0.16914152821
Aluminum bromate nonahydrate,,Al(BrO3)3+9H2O,11126-81-1*,572.826,wh hyg cry,62,>100 dec,,,,Al,0.0471025314507
Aluminum bromate nonahydrate,,Al(BrO3)3+9H2O,11126-81-1*,572.826,wh hyg cry,62,>100 dec,,,,Br,0.418472874602
Aluminum bromate nonahydrate,,Al(BrO3)3+9H2O,11126-81-1*,572.826,wh hyg cry,62,>100 dec,,,,H,0.0316726734
Aluminum bromate nonahydrate,,Al(BrO3)3+9H2O,11126-81-1*,572.826,wh hyg cry,62,>100 dec,,,,O,0.502751920547
Aluminum bromide,Aluminum tribromide,AlBr3,7727-15-3,266.694,wh-yel monocl cry; hyg,97.5,255,3.2,,,Al,0.101170574816
Aluminum bromide,Aluminum tribromide,AlBr3,7727-15-3,266.694,wh-yel monocl cry; hyg,97.5,255,3.2,,,Br,0.898829425184
Aluminum bromide hexahydrate,,AlBr3+6H2O,7784-11-04 00:00:00,374.785,col-yel hyg cry,93,,2.54,,,Al,0.0719920030485
Aluminum bromide hexahydrate,,AlBr3+6H2O,7784-11-04 00:00:00,374.785,col-yel hyg cry,93,,2.54,,,Br,0.639598330199
Aluminum bromide hexahydrate,,AlBr3+6H2O,7784-11-04 00:00:00,374.785,col-yel hyg cry,93,,2.54,,,H,0.032272564124
Aluminum bromide hexahydrate,,AlBr3+6H2O,7784-11-04 00:00:00,374.785,col-yel hyg cry,93,,2.54,,,O,0.256137102628
Aluminum carbide,,Al4C3,1299-86-1,143.958,yel hex cry,2100,>2200 dec,2.36,,,Al,0.749704522674
Aluminum carbide,,Al4C3,1299-86-1,143.958,yel hex cry,2100,>2200 dec,2.36,,,C,0.250295477326
Aluminum chlorate nonahydrate,Mallebrin,Al(ClO3)3+9H2O,15477-33-5,439.473,hyg cry,,,,,,Al,0.0613952610521
Aluminum chlorate nonahydrate,Mallebrin,Al(ClO3)3+9H2O,15477-33-5,439.473,hyg cry,,,,,,Cl,0.242015055814
Aluminum chlorate nonahydrate,Mallebrin,Al(ClO3)3+9H2O,15477-33-5,439.473,hyg cry,,,,,,H,0.041283387362
Aluminum chlorate nonahydrate,Mallebrin,Al(ClO3)3+9H2O,15477-33-5,439.473,hyg cry,,,,,,O,0.655306295771
Aluminum chloride,Aluminum trichloride,AlCl3,7446-70-0,133.341,wh hex cry or powder; hyg,192.6,180 sp,2.48,45.125,,Al,0.202350604575
Aluminum chloride,Aluminum trichloride,AlCl3,7446-70-0,133.341,wh hex cry or powder; hyg,192.6,180 sp,2.48,45.125,,Cl,0.797649395425
Aluminum chloride hexahydrate,Aluminum trichloride hexahydrate,AlCl3+6H2O,7784-13-6,241.432,col hyg cry,100 dec,,2.398,45.125,,Al,0.111756163931
Aluminum chloride hexahydrate,Aluminum trichloride hexahydrate,AlCl3+6H2O,7784-13-6,241.432,col hyg cry,100 dec,,2.398,45.125,,Cl,0.44053358171
Aluminum chloride hexahydrate,Aluminum trichloride hexahydrate,AlCl3+6H2O,7784-13-6,241.432,col hyg cry,100 dec,,2.398,45.125,,H,0.0500980360871
Aluminum chloride hexahydrate,Aluminum trichloride hexahydrate,AlCl3+6H2O,7784-13-6,241.432,col hyg cry,100 dec,,2.398,45.125,,O,0.397612218273
Aluminum diacetate,Aluminum subacetate,Al(OH)(C2H3O2)2,142-03-0,162.078,wh amorp powder,,,,,,Al,0.166473664684
Aluminum diacetate,Aluminum subacetate,Al(OH)(C2H3O2)2,142-03-0,162.078,wh amorp powder,,,,,,C,0.296419751899
Aluminum diacetate,Aluminum subacetate,Al(OH)(C2H3O2)2,142-03-0,162.078,wh amorp powder,,,,,,H,0.0435322935613
Aluminum diacetate,Aluminum subacetate,Al(OH)(C2H3O2)2,142-03-0,162.078,wh amorp powder,,,,,,O,0.493574289856
Aluminum diboride,,AlB2,12041-50-8,48.604,powder,>920 dec,,3.19,,,Al,0.555135271571
Aluminum diboride,,AlB2,12041-50-8,48.604,powder,>920 dec,,3.19,,,B,0.444864728429
Aluminum distearate,Hydroxyaluminum distearate,Al(OH)(C18H35O2)2,300-92-5,610.928,wh pow,145,,,,,Al,0.0441648797036
Aluminum distearate,Hydroxyaluminum distearate,Al(OH)(C18H35O2)2,300-92-5,610.928,wh pow,145,,,,,C,0.707752090299
Aluminum distearate,Hydroxyaluminum distearate,Al(OH)(C18H35O2)2,300-92-5,610.928,wh pow,145,,,,,H,0.117139501016
Aluminum distearate,Hydroxyaluminum distearate,Al(OH)(C18H35O2)2,300-92-5,610.928,wh pow,145,,,,,O,0.130943528982
Aluminum dodecaboride,,AlB12,12041-54-2,156.714,yel-brn prisms,2070,,2.55,,,Al,0.172171076226
Aluminum dodecaboride,,AlB12,12041-54-2,156.714,yel-brn prisms,2070,,2.55,,,B,0.827828923774
Aluminum ethanolate,Aluminum ethoxide,Al(C2H5O)3,555-75-9,162.163,"liq, condenses to wh solid",140,,,,,Al,0.166385255438
Aluminum ethanolate,Aluminum ethoxide,Al(C2H5O)3,555-75-9,162.163,"liq, condenses to wh solid",140,,,,,C,0.444393498186
Aluminum ethanolate,Aluminum ethoxide,Al(C2H5O)3,555-75-9,162.163,"liq, condenses to wh solid",140,,,,,H,0.0932339460985
Aluminum ethanolate,Aluminum ethoxide,Al(C2H5O)3,555-75-9,162.163,"liq, condenses to wh solid",140,,,,,O,0.295987300277
Aluminum fluoride,Aluminum trifluoride,AlF3,7784-18-1,83.977,wh hex cry,2250 tp (220 MPa),1276 sp,3.1,0.5025,,Al,0.321297730364
Aluminum fluoride,Aluminum trifluoride,AlF3,7784-18-1,83.977,wh hex cry,2250 tp (220 MPa),1276 sp,3.1,0.5025,,F,0.678702269636
Aluminum fluoride monohydrate,Fluellite,AlF3+H2O,32287-65-3,101.992,orth cry,,,2.17,0.5025,,Al,0.264545563768
Aluminum fluoride monohydrate,Fluellite,AlF3+H2O,32287-65-3,101.992,orth cry,,,2.17,0.5025,,F,0.558820239247
Aluminum fluoride monohydrate,Fluellite,AlF3+H2O,32287-65-3,101.992,orth cry,,,2.17,0.5025,,H,0.0197650741492
Aluminum fluoride monohydrate,Fluellite,AlF3+H2O,32287-65-3,101.992,orth cry,,,2.17,0.5025,,O,0.156869122836
Aluminum fluoride trihydrate,,AlF3+3H2O,15098-87-0,138.023,wh hyg cry,,,1.914,0.5025,,Al,0.195486397929
Aluminum fluoride trihydrate,,AlF3+3H2O,15098-87-0,138.023,wh hyg cry,,,1.914,0.5025,,F,0.412941173929
Aluminum fluoride trihydrate,,AlF3+3H2O,15098-87-0,138.023,wh hyg cry,,,1.914,0.5025,,H,0.0438163062936
Aluminum fluoride trihydrate,,AlF3+3H2O,15098-87-0,138.023,wh hyg cry,,,1.914,0.5025,,O,0.347756121849
Aluminum hexafluorosilicate nonahydrate,,Al2(SiF6)3+9H2O,17099-70-6,642.329,hex prisms,>500 dec,,,,,Al,0.0840116691047
Aluminum hexafluorosilicate nonahydrate,,Al2(SiF6)3+9H2O,17099-70-6,642.329,hex prisms,>500 dec,,,,,F,0.532393214537
Aluminum hexafluorosilicate nonahydrate,,Al2(SiF6)3+9H2O,17099-70-6,642.329,hex prisms,>500 dec,,,,,H,0.02824555364
Aluminum hexafluorosilicate nonahydrate,,Al2(SiF6)3+9H2O,17099-70-6,642.329,hex prisms,>500 dec,,,,,O,0.22417599803
Aluminum hexafluorosilicate nonahydrate,,Al2(SiF6)3+9H2O,17099-70-6,642.329,hex prisms,>500 dec,,,,,Si,0.131173564689
Aluminum hydride,,AlH3,7784-21-6,30.006,col hex cry,>150 dec,,,,,Al,0.899224000609
Aluminum hydride,,AlH3,7784-21-6,30.006,col hex cry,>150 dec,,,,,H,0.100775999391
Aluminum hydroxide,Bayerite,Al(OH)3,21645-51-2,78.004,wh amorp powder,,,2.42,,,Al,0.345901380453
Aluminum hydroxide,Bayerite,Al(OH)3,21645-51-2,78.004,wh amorp powder,,,2.42,,,H,0.0387651544913
Aluminum hydroxide,Bayerite,Al(OH)3,21645-51-2,78.004,wh amorp powder,,,2.42,,,O,0.615333465056
Aluminum hydroxychloride,Aluminum chlorohydroxide,Al2(OH)5Cl+2H2O,1327-41-9,210.483,gl solid,,,,,,Al,0.25637695562
Aluminum hydroxychloride,Aluminum chlorohydroxide,Al2(OH)5Cl+2H2O,1327-41-9,210.483,gl solid,,,,,,Cl,0.168436135951
Aluminum hydroxychloride,Aluminum chlorohydroxide,Al2(OH)5Cl+2H2O,1327-41-9,210.483,gl solid,,,,,,H,0.0430982334311
Aluminum hydroxychloride,Aluminum chlorohydroxide,Al2(OH)5Cl+2H2O,1327-41-9,210.483,gl solid,,,,,,O,0.532088674998
Aluminum hypophosphite,,Al(H2PO2)3,7784-22-7,221.948,cry powder,220 dec,,,,,Al,0.121567559193
Aluminum hypophosphite,,Al(H2PO2)3,7784-22-7,221.948,cry powder,220 dec,,,,,H,0.0272481434279
Aluminum hypophosphite,,Al(H2PO2)3,7784-22-7,221.948,cry powder,220 dec,,,,,O,0.432519739231
Aluminum hypophosphite,,Al(H2PO2)3,7784-22-7,221.948,cry powder,220 dec,,,,,P,0.418664558148
Aluminum iodide,Aluminum triiodide,AlI3,7784-23-8,407.695,wh leaflets,188.28,382,3.98,,,Al,0.0661807037165
Aluminum iodide,Aluminum triiodide,AlI3,7784-23-8,407.695,wh leaflets,188.28,382,3.98,,,I,0.933819296284
Aluminum iodide hexahydrate,Aluminum triiodide hexahydrate,AlI3+6H2O,10090-53-6,515.786,yel hyg cry powder,,,,,,Al,0.0523114348141
Aluminum iodide hexahydrate,Aluminum triiodide hexahydrate,AlI3+6H2O,10090-53-6,515.786,yel hyg cry powder,,,,,,H,0.0234501620037
Aluminum iodide hexahydrate,Aluminum triiodide hexahydrate,AlI3+6H2O,10090-53-6,515.786,yel hyg cry powder,,,,,,I,0.73812190718
Aluminum iodide hexahydrate,Aluminum triiodide hexahydrate,AlI3+6H2O,10090-53-6,515.786,yel hyg cry powder,,,,,,O,0.186116496003
Aluminum lactate,Aluctyl,Al(C3H5O3)3,18917-91-4,294.192,powder,,,,,,Al,0.0917141897704
Aluminum lactate,Aluctyl,Al(C3H5O3)3,18917-91-4,294.192,powder,,,,,,C,0.367435108822
Aluminum lactate,Aluctyl,Al(C3H5O3)3,18917-91-4,294.192,powder,,,,,,H,0.0513920287169
Aluminum lactate,Aluctyl,Al(C3H5O3)3,18917-91-4,294.192,powder,,,,,,O,0.489458672691
Aluminum metaphosphate,,Al(PO3)3,32823-06-6,263.898,col powder; tetr,≈1525,,2.78,,,Al,0.102242523363
Aluminum metaphosphate,,Al(PO3)3,32823-06-6,263.898,col powder; tetr,≈1525,,2.78,,,O,0.54564609798
Aluminum metaphosphate,,Al(PO3)3,32823-06-6,263.898,col powder; tetr,≈1525,,2.78,,,P,0.352111378657
Aluminum molybdate,Aluminum molybdenum oxide,Al2(MoO4)3,15123-80-5,533.78,wh pow,≈950,,,,,Al,0.101096882615
Aluminum molybdate,Aluminum molybdenum oxide,Al2(MoO4)3,15123-80-5,533.78,wh pow,≈950,,,,,Mo,0.539215075641
Aluminum molybdate,Aluminum molybdenum oxide,Al2(MoO4)3,15123-80-5,533.78,wh pow,≈950,,,,,O,0.359688041744
Aluminum monostearate,,Al(OH)2(C18H35O2),7047-84-9,344.467,yel-wh pow,155,,1.02,,,Al,0.0783287067735
Aluminum monostearate,,Al(OH)2(C18H35O2),7047-84-9,344.467,yel-wh pow,155,,1.02,,,C,0.62761753594
Aluminum monostearate,,Al(OH)2(C18H35O2),7047-84-9,344.467,yel-wh pow,155,,1.02,,,H,0.108265640496
Aluminum monostearate,,Al(OH)2(C18H35O2),7047-84-9,344.467,yel-wh pow,155,,1.02,,,O,0.185788116791
Aluminum nitrate,,Al(NO3)3,13473-90-0,212.997,wh hyg solid,dec,,,68.925,,Al,0.126676127134
Aluminum nitrate,,Al(NO3)3,13473-90-0,212.997,wh hyg solid,dec,,,68.925,,N,0.197280948604
Aluminum nitrate,,Al(NO3)3,13473-90-0,212.997,wh hyg solid,dec,,,68.925,,O,0.676042924262
Aluminum nitrate nonahydrate,,Al(NO3)3+9H2O,7784-27-2,375.134,wh hyg monocl cry,73,135 dec,1.72,68.925,,Al,0.0719251146596
Aluminum nitrate nonahydrate,,Al(NO3)3+9H2O,7784-27-2,375.134,wh hyg monocl cry,73,135 dec,1.72,68.925,,H,0.0483638691109
Aluminum nitrate nonahydrate,,Al(NO3)3+9H2O,7784-27-2,375.134,wh hyg monocl cry,73,135 dec,1.72,68.925,,N,0.112013645897
Aluminum nitrate nonahydrate,,Al(NO3)3+9H2O,7784-27-2,375.134,wh hyg monocl cry,73,135 dec,1.72,68.925,,O,0.767697370332
Aluminum nitride,,AlN,24304-00-5,40.989,blue-wh hex cry,3000,,3.255,,,Al,0.658275142372
Aluminum nitride,,AlN,24304-00-5,40.989,blue-wh hex cry,3000,,3.255,,,N,0.341724857628
Aluminum oleate,Aluminum trioleate,Al(C18H33O2)3,688-37-9,871.342,yel solid,,,,,,Al,0.0309655047461
Aluminum oleate,Aluminum trioleate,Al(C18H33O2)3,688-37-9,871.342,yel solid,,,,,,C,0.744343724864
Aluminum oleate,Aluminum trioleate,Al(C18H33O2)3,688-37-9,871.342,yel solid,,,,,,H,0.114519996814
Aluminum oleate,Aluminum trioleate,Al(C18H33O2)3,688-37-9,871.342,yel solid,,,,,,O,0.110170773575
Aluminum oxalate monohydrate,,Al2(C2O4)3+H2O,814-87-9,336.035,wh pow,,,,,,Al,0.160587497844
Aluminum oxalate monohydrate,,Al2(C2O4)3+H2O,814-87-9,336.035,wh pow,,,,,,C,0.214454218748
Aluminum oxalate monohydrate,,Al2(C2O4)3+H2O,814-87-9,336.035,wh pow,,,,,,H,0.00599901158258
Aluminum oxalate monohydrate,,Al2(C2O4)3+H2O,814-87-9,336.035,wh pow,,,,,,O,0.618959271825
Aluminum oxide (α),Corundum,Al2O3,1344-28-1,101.961,wh powder; hex,2054,2977,3.99,,,Al,0.529250698715
Aluminum oxide (α),Corundum,Al2O3,1344-28-1,101.961,wh powder; hex,2054,2977,3.99,,,O,0.470749301285
Aluminum oxide (γ),Activated alumina,Al2O3,1344-28-1,101.961,soft wh pow,trans corundum 1200,,3.97,,,Al,0.529250698715
Aluminum oxide (γ),Activated alumina,Al2O3,1344-28-1,101.961,soft wh pow,trans corundum 1200,,3.97,,,O,0.470749301285
Aluminum oxyhydroxide,Boehmite,AlO(OH),1318-23-6,59.989,wh orth cry,trans to diasphore 227,,3.07,,,Al,0.449780177556
Aluminum oxyhydroxide,Boehmite,AlO(OH),1318-23-6,59.989,wh orth cry,trans to diasphore 227,,3.07,,,H,0.0168022824379
Aluminum oxyhydroxide,Boehmite,AlO(OH),1318-23-6,59.989,wh orth cry,trans to diasphore 227,,3.07,,,O,0.533417540006
Aluminum oxyhydroxide,Diaspore,AlO(OH),14457-84-2,59.989,orth cry,dec 450,,3.38,,,Al,0.449780177556
Aluminum oxyhydroxide,Diaspore,AlO(OH),14457-84-2,59.989,orth cry,dec 450,,3.38,,,H,0.0168022824379
Aluminum oxyhydroxide,Diaspore,AlO(OH),14457-84-2,59.989,orth cry,dec 450,,3.38,,,O,0.533417540006
Aluminum palmitate,Aluminum hexadecanoate,Al(C15H31COO)3,555-35-1,793.23,wh-yel powder,,,,,,Al,0.0340147750441
Aluminum palmitate,Aluminum hexadecanoate,Al(C15H31COO)3,555-35-1,793.23,wh-yel powder,,,,,,C,0.726792519306
Aluminum palmitate,Aluminum hexadecanoate,Al(C15H31COO)3,555-35-1,793.23,wh-yel powder,,,,,,H,0.118173070726
Aluminum palmitate,Aluminum hexadecanoate,Al(C15H31COO)3,555-35-1,793.23,wh-yel powder,,,,,,O,0.121019634923
"Aluminum 2,4-pentanedioate",Aluminum acetylacetonate,Al(CH3COCHCOCH3)3,13963-57-0,324.306,pale yel prisms,194.6,315,1.27,,,Al,0.0831979887478
"Aluminum 2,4-pentanedioate",Aluminum acetylacetonate,Al(CH3COCHCOCH3)3,13963-57-0,324.306,pale yel prisms,194.6,315,1.27,,,C,0.55552766927
"Aluminum 2,4-pentanedioate",Aluminum acetylacetonate,Al(CH3COCHCOCH3)3,13963-57-0,324.306,pale yel prisms,194.6,315,1.27,,,H,0.0652679679411
"Aluminum 2,4-pentanedioate",Aluminum acetylacetonate,Al(CH3COCHCOCH3)3,13963-57-0,324.306,pale yel prisms,194.6,315,1.27,,,O,0.296006374041
Aluminum perchlorate,,Al(ClO4)3,14452-39-2,325.334,wh hyg cry,,,,550.0,,Al,0.0829350558295
Aluminum perchlorate,,Al(ClO4)3,14452-39-2,325.334,wh hyg cry,,,,550.0,,Cl,0.326923150445
Aluminum perchlorate,,Al(ClO4)3,14452-39-2,325.334,wh hyg cry,,,,550.0,,O,0.590141793725
Aluminum perchlorate nonahydrate,,Al(ClO4)3+9H2O,14452-39-2,487.471,wh hyg cry,82 dec,,2,182.4,,Al,0.0553500545191
Aluminum perchlorate nonahydrate,,Al(ClO4)3+9H2O,14452-39-2,487.471,wh hyg cry,82 dec,,2,182.4,,Cl,0.218185350208
Aluminum perchlorate nonahydrate,,Al(ClO4)3+9H2O,14452-39-2,487.471,wh hyg cry,82 dec,,2,182.4,,H,0.037218470971
Aluminum perchlorate nonahydrate,,Al(ClO4)3+9H2O,14452-39-2,487.471,wh hyg cry,82 dec,,2,182.4,,O,0.689246124302
Aluminum phosphate,Aluminum orthophosphate,AlPO4,7784-30-7,121.953,wh rhomb plates,>1460,,2.56,,,Al,0.221245566668
Aluminum phosphate,Aluminum orthophosphate,AlPO4,7784-30-7,121.953,wh rhomb plates,>1460,,2.56,,,O,0.524773086045
Aluminum phosphate,Aluminum orthophosphate,AlPO4,7784-30-7,121.953,wh rhomb plates,>1460,,2.56,,,P,0.253981347287
Aluminum phosphate dihydrate,,AlPO4+2H2O,13477-75-3,157.984,wh rhom cry,dec 1500,,2.54,,,Al,0.170787109597
Aluminum phosphate dihydrate,,AlPO4+2H2O,13477-75-3,157.984,wh rhom cry,dec 1500,,2.54,,,H,0.0255201397962
Aluminum phosphate dihydrate,,AlPO4+2H2O,13477-75-3,157.984,wh rhom cry,dec 1500,,2.54,,,O,0.607635759056
Aluminum phosphate dihydrate,,AlPO4+2H2O,13477-75-3,157.984,wh rhom cry,dec 1500,,2.54,,,P,0.196056991551
Aluminum phosphate trihydroxide,Angelite,Al2(OH)3PO4,12004-29-4,199.957,wh or yel monocl cry,,,2.7,,,Al,0.269874138679
Aluminum phosphate trihydroxide,Angelite,Al2(OH)3PO4,12004-29-4,199.957,wh or yel monocl cry,,,2.7,,,H,0.0151223922053
Aluminum phosphate trihydroxide,Angelite,Al2(OH)3PO4,12004-29-4,199.957,wh or yel monocl cry,,,2.7,,,O,0.560100936214
Aluminum phosphate trihydroxide,Angelite,Al2(OH)3PO4,12004-29-4,199.957,wh or yel monocl cry,,,2.7,,,P,0.154902532901
Aluminum phosphide,Celphos,AlP,20859-73-8,57.956,grn or yel cub cry,2550,,2.4,,,Al,0.465557737095
Aluminum phosphide,Celphos,AlP,20859-73-8,57.956,grn or yel cub cry,2550,,2.4,,,P,0.534442262905
Aluminum selenide,,Al2Se3,1302-82-5,290.84,yel-brown powder,960,,3.437,,,Al,0.185540181047
Aluminum selenide,,Al2Se3,1302-82-5,290.84,yel-brown powder,960,,3.437,,,Se,0.814459818953
Aluminum silicate,Andalusite,Al2SiO5,12183-80-1,162.046,gray-grn cry,,,3.145,,,Al,0.333011725049
Aluminum silicate,Andalusite,Al2SiO5,12183-80-1,162.046,gray-grn cry,,,3.145,,,O,0.493669752561
Aluminum silicate,Andalusite,Al2SiO5,12183-80-1,162.046,gray-grn cry,,,3.145,,,Si,0.173318522389
Aluminum silicate,Sillimanite,Al2SiO5,12141-45-6,162.046,wh orth cry,1816,,3.25,,,Al,0.333011725049
Aluminum silicate,Sillimanite,Al2SiO5,12141-45-6,162.046,wh orth cry,1816,,3.25,,,O,0.493669752561
Aluminum silicate,Sillimanite,Al2SiO5,12141-45-6,162.046,wh orth cry,1816,,3.25,,,Si,0.173318522389
Aluminum silicate,Mullite,3Al2O3+2SiO2,1302-93-8,426.052,col orth cry,1750,,3.17,,,Al,0.37997490354
Aluminum silicate,Mullite,3Al2O3+2SiO2,1302-93-8,426.052,col orth cry,1750,,3.17,,,O,0.488184515739
Aluminum silicate,Mullite,3Al2O3+2SiO2,1302-93-8,426.052,col orth cry,1750,,3.17,,,Si,0.131840580722
Aluminum silicate,Kyanite,Al2SiO5,1302-76-7,162.046,blue or gray tricl cry,dec 1000,,3.68,,,Al,0.333011725049
Aluminum silicate,Kyanite,Al2SiO5,1302-76-7,162.046,blue or gray tricl cry,dec 1000,,3.68,,,O,0.493669752561
Aluminum silicate,Kyanite,Al2SiO5,1302-76-7,162.046,blue or gray tricl cry,dec 1000,,3.68,,,Si,0.173318522389
Aluminum silicate dihydrate,Kaolinite,Al2O3+2SiO2+2H2O,1332-58-7,258.161,wh-yel powder; tricl,,,2.59,,,Al,0.209029229208
Aluminum silicate dihydrate,Kaolinite,Al2O3+2SiO2+2H2O,1332-58-7,258.161,wh-yel powder; tricl,,,2.59,,,H,0.0156172651539
Aluminum silicate dihydrate,Kaolinite,Al2O3+2SiO2+2H2O,1332-58-7,258.161,wh-yel powder; tricl,,,2.59,,,O,0.557771754502
Aluminum silicate dihydrate,Kaolinite,Al2O3+2SiO2+2H2O,1332-58-7,258.161,wh-yel powder; tricl,,,2.59,,,Si,0.217581751136
Aluminum stearate,Aluminum tristearate,Al(C18H35O2)3,637-12-7,877.39,wh powder,115,,1.07,,,Al,0.030752066771
Aluminum stearate,Aluminum tristearate,Al(C18H35O2)3,637-12-7,877.39,wh powder,115,,1.07,,,C,0.739213137823
Aluminum stearate,Aluminum tristearate,Al(C18H35O2)3,637-12-7,877.39,wh powder,115,,1.07,,,H,0.120623403182
Aluminum stearate,Aluminum tristearate,Al(C18H35O2)3,637-12-7,877.39,wh powder,115,,1.07,,,O,0.109411392224
Aluminum sulfate,Alunogenite,Al2(SO4)3,10043-01-3,342.151,wh cry,1040 dec,,,38.525,,Al,0.157717196699
Aluminum sulfate,Alunogenite,Al2(SO4)3,10043-01-3,342.151,wh cry,1040 dec,,,38.525,,O,0.561134905078
Aluminum sulfate,Alunogenite,Al2(SO4)3,10043-01-3,342.151,wh cry,1040 dec,,,38.525,,S,0.281147898223
Aluminum sulfate octadecahydrate,Alunogen,Al2(SO4)3+18H2O,7784-31-8,666.426,col monocl cry,86 dec,,1.69,38.525,,Al,0.0809738574195
Aluminum sulfate octadecahydrate,Alunogen,Al2(SO4)3+18H2O,7784-31-8,666.426,col monocl cry,86 dec,,1.69,38.525,,H,0.0544484226431
Aluminum sulfate octadecahydrate,Alunogen,Al2(SO4)3+18H2O,7784-31-8,666.426,col monocl cry,86 dec,,1.69,38.525,,O,0.7202330936
Aluminum sulfate octadecahydrate,Alunogen,Al2(SO4)3+18H2O,7784-31-8,666.426,col monocl cry,86 dec,,1.69,38.525,,S,0.144344626338
Aluminum sulfide,,Al2S3,1302-81-4,150.158,yel-gray powder,1100,,2.02,,,Al,0.359375121247
Aluminum sulfide,,Al2S3,1302-81-4,150.158,yel-gray powder,1100,,2.02,,,S,0.640624878753
Aluminum telluride,,Al2Te3,12043-29-7,436.76,gray-blk hex cry,≈895,,4.5,,,Al,0.123552287309
Aluminum telluride,,Al2Te3,12043-29-7,436.76,gray-blk hex cry,≈895,,4.5,,,Te,0.876447712691
Aluminum thiocyanate,,Al(SCN)3,538-17-0,201.229,yel powder,,,,,,Al,0.134083922544
Aluminum thiocyanate,,Al(SCN)3,538-17-0,201.229,yel powder,,,,,,C,0.179060407826
Aluminum thiocyanate,,Al(SCN)3,538-17-0,201.229,yel powder,,,,,,N,0.208817588841
Aluminum thiocyanate,,Al(SCN)3,538-17-0,201.229,yel powder,,,,,,S,0.478038080789
Aluminum titanate,Tialite,Al2TiO5,12004-39-6,181.827,refrac solid,1860,,,,,Al,0.29678240464
Aluminum titanate,Tialite,Al2TiO5,12004-39-6,181.827,refrac solid,1860,,,,,O,0.439961975036
Aluminum titanate,Tialite,Al2TiO5,12004-39-6,181.827,refrac solid,1860,,,,,Ti,0.263255620324
Aluminum zirconium,,Al2Zr,12004-50-1,145.187,metallic solid,1645,,,,,Al,0.371679616676
Aluminum zirconium,,Al2Zr,12004-50-1,145.187,metallic solid,1645,,,,,Zr,0.628320383324
Americium,,Am,7440-35-9,243.0,silv metal; hex or cub,1176,2011,12,,,Am,1.0
Americium(III) bromide,Americium tribromide,AmBr3,14933-38-1,483.0,wh orth cry,,,6.85,,,Am,0.50346891523
Americium(III) bromide,Americium tribromide,AmBr3,14933-38-1,483.0,wh orth cry,,,6.85,,,Br,0.49653108477
Americium(III) chloride,Americium trichloride,AmCl3,13464-46-5,349.0,pink hex cry,500,,5.87,,,Am,0.695613078115
Americium(III) chloride,Americium trichloride,AmCl3,13464-46-5,349.0,pink hex cry,500,,5.87,,,Cl,0.304386921885
Americium(III) fluoride,Americium trifluoride,AmF3,13708-80-0,300.0,pink hex cry,1393,,9.53,,,Am,0.81005181097
Americium(III) fluoride,Americium trifluoride,AmF3,13708-80-0,300.0,pink hex cry,1393,,9.53,,,F,0.18994818903
Americium(IV) fluoride,Americium tetrafluoride,AmF4,15947-41-8,319.0,tan monocl cry,,,7.23,,,Am,0.761816584127
Americium(IV) fluoride,Americium tetrafluoride,AmF4,15947-41-8,319.0,tan monocl cry,,,7.23,,,F,0.238183415873
Americium(III) iodide,Americium triiodide,AmI3,13813-47-3,624.0,yel ortho cry,≈950,,6.9,,,Am,0.389662096166
Americium(III) iodide,Americium triiodide,AmI3,13813-47-3,624.0,yel ortho cry,≈950,,6.9,,,I,0.610337903834
Americium(III) oxide,,Am2O3,12254-64-7,534.0,tan hex cry,,,11.77,,,Am,0.910136092758
Americium(III) oxide,,Am2O3,12254-64-7,534.0,tan hex cry,,,11.77,,,O,0.089863907242
Americium(IV) oxide,,AmO2,12005-67-3,275.0,blk cub cry,>1000 dec,,11.68,,,Am,0.8836661938
Americium(IV) oxide,,AmO2,12005-67-3,275.0,blk cub cry,>1000 dec,,11.68,,,O,0.1163338062
Ammonia,,NH3,7664-41-7,17.031,col gas,-77.73,-33.33,0.696 g/L,,,H,0.177553004841
Ammonia,,NH3,7664-41-7,17.031,col gas,-77.73,-33.33,0.696 g/L,,,N,0.822446995159
Ammonium acetate,,NH4C2H3O2,631-61-8,77.083,wh hyg cry,114,,1.073,1484.0,,C,0.311632422828
Ammonium acetate,,NH4C2H3O2,631-61-8,77.083,wh hyg cry,114,,1.073,1484.0,,H,0.0915328619422
Ammonium acetate,,NH4C2H3O2,631-61-8,77.083,wh hyg cry,114,,1.073,1484.0,,N,0.181710552125
Ammonium acetate,,NH4C2H3O2,631-61-8,77.083,wh hyg cry,114,,1.073,1484.0,,O,0.415124163104
Ammonium azide,,NH4N3,12164-94-2,60.059,orth cry; flam,160,exp,1.346,20.23,,H,0.0671304806509
Ammonium azide,,NH4N3,12164-94-2,60.059,orth cry; flam,160,exp,1.346,20.23,,N,0.932869519349
Ammonium benzoate,,NH4C7H5O2,1863-63-4,139.152,wh cry or powder,198,,1.26,,,C,0.60419530145
Ammonium benzoate,,NH4C7H5O2,1863-63-4,139.152,wh cry or powder,198,,1.26,,,H,0.0651910797312
Ammonium benzoate,,NH4C7H5O2,1863-63-4,139.152,wh cry or powder,198,,1.26,,,N,0.1006576556
Ammonium benzoate,,NH4C7H5O2,1863-63-4,139.152,wh cry or powder,198,,1.26,,,O,0.229955963219
Ammonium bromate,,NH4BrO3,13843-59-9,145.941,col hex cry,exp,,,,,Br,0.547510200379
Ammonium bromate,,NH4BrO3,13843-59-9,145.941,col hex cry,exp,,,,,H,0.0276260227958
Ammonium bromate,,NH4BrO3,13843-59-9,145.941,col hex cry,exp,,,,,N,0.0959753094169
Ammonium bromate,,NH4BrO3,13843-59-9,145.941,col hex cry,exp,,,,,O,0.328888467409
Ammonium bromide,,NH4Br,12124-97-9,97.943,wh hyg tetr cry,542 dec,396 sp,2.429,78.325,,Br,0.815825945152
Ammonium bromide,,NH4Br,12124-97-9,97.943,wh hyg tetr cry,542 dec,396 sp,2.429,78.325,,H,0.041164577651
Ammonium bromide,,NH4Br,12124-97-9,97.943,wh hyg tetr cry,542 dec,396 sp,2.429,78.325,,N,0.143009477197
Ammonium caprylate,Ammonium octanoate,NH4C8H15O2,5972-76-9,161.243,hyg monocl cry,≈75,,,,,C,0.595909402242
Ammonium caprylate,Ammonium octanoate,NH4C8H15O2,5972-76-9,161.243,hyg monocl cry,≈75,,,,,H,0.11877094523
Ammonium caprylate,Ammonium octanoate,NH4C8H15O2,5972-76-9,161.243,hyg monocl cry,≈75,,,,,N,0.0868675870722
Ammonium caprylate,Ammonium octanoate,NH4C8H15O2,5972-76-9,161.243,hyg monocl cry,≈75,,,,,O,0.198452065455
Ammonium carbamate,,NH2COONH4,1111-78-0,78.071,cry powder,,,,,,C,0.153844202948
Ammonium carbamate,,NH2COONH4,1111-78-0,78.071,cry powder,,,,,,H,0.0774637910792
Ammonium carbamate,,NH2COONH4,1111-78-0,78.071,cry powder,,,,,,N,0.358821650267
Ammonium carbamate,,NH2COONH4,1111-78-0,78.071,cry powder,,,,,,O,0.409870355707
Ammonium carbonate,,(NH4)2CO3,506-87-6,96.086,col cry powder,58 dec,,,10015.0,,C,0.124999713798
Ammonium carbonate,,(NH4)2CO3,506-87-6,96.086,col cry powder,58 dec,,,10015.0,,H,0.0839199790354
Ammonium carbonate,,(NH4)2CO3,506-87-6,96.086,col cry powder,58 dec,,,10015.0,,N,0.291545620363
Ammonium carbonate,,(NH4)2CO3,506-87-6,96.086,col cry powder,58 dec,,,10015.0,,O,0.499534686804
Ammonium chlorate,,NH4ClO3,10192-29-7,101.49,wh cry,102 exp,,1.8,28.7,,Cl,0.349326226928
Ammonium chlorate,,NH4ClO3,10192-29-7,101.49,wh cry,102 exp,,1.8,28.7,,H,0.0397258203447
Ammonium chlorate,,NH4ClO3,10192-29-7,101.49,wh cry,102 exp,,1.8,28.7,,N,0.138011103791
Ammonium chlorate,,NH4ClO3,10192-29-7,101.49,wh cry,102 exp,,1.8,28.7,,O,0.472936848936
Ammonium chloride,Sal ammoniac,NH4Cl,12125-02-9,53.492,col cub cry,520.1 tp (dec),338 sp,1.519,39.525,,Cl,0.66277869402
Ammonium chloride,Sal ammoniac,NH4Cl,12125-02-9,53.492,col cub cry,520.1 tp (dec),338 sp,1.519,39.525,,H,0.0753720313486
Ammonium chloride,Sal ammoniac,NH4Cl,12125-02-9,53.492,col cub cry,520.1 tp (dec),338 sp,1.519,39.525,,N,0.261849274632
Ammonium chromate,,(NH4)2CrO4,7788-98-9,152.071,yel cry,185 dec,,1.9,3725.0,,Cr,0.341920747084
Ammonium chromate,,(NH4)2CrO4,7788-98-9,152.071,yel cry,185 dec,,1.9,3725.0,,H,0.0530248380654
Ammonium chromate,,(NH4)2CrO4,7788-98-9,152.071,yel cry,185 dec,,1.9,3725.0,,N,0.184213097836
Ammonium chromate,,(NH4)2CrO4,7788-98-9,152.071,yel cry,185 dec,,1.9,3725.0,,O,0.420841317014
Ammonium chromic sulfate dodecahydrate,Chrome alum ammonium,NH4Cr(SO4)2+12H2O,10022-47-6,478.343,blue-viol cry,94 dec,,1.72,,,Cr,0.108700424081
Ammonium chromic sulfate dodecahydrate,Chrome alum ammonium,NH4Cr(SO4)2+12H2O,10022-47-6,478.343,blue-viol cry,94 dec,,1.72,,,H,0.0590001587145
Ammonium chromic sulfate dodecahydrate,Chrome alum ammonium,NH4Cr(SO4)2+12H2O,10022-47-6,478.343,blue-viol cry,94 dec,,1.72,,,N,0.02928170055
Ammonium chromic sulfate dodecahydrate,Chrome alum ammonium,NH4Cr(SO4)2+12H2O,10022-47-6,478.343,blue-viol cry,94 dec,,1.72,,,O,0.668950773244
Ammonium chromic sulfate dodecahydrate,Chrome alum ammonium,NH4Cr(SO4)2+12H2O,10022-47-6,478.343,blue-viol cry,94 dec,,1.72,,,S,0.134066943411
Ammonium cobalt(II) phosphate,Cobaltic ammonium phosphate,CoNH4PO4,14590-13-7,171.943,red-viol powder (hyd),,,,,,Co,0.342748406002
Ammonium cobalt(II) phosphate,Cobaltic ammonium phosphate,CoNH4PO4,14590-13-7,171.943,red-viol powder (hyd),,,,,,H,0.0234482334342
Ammonium cobalt(II) phosphate,Cobaltic ammonium phosphate,CoNH4PO4,14590-13-7,171.943,red-viol powder (hyd),,,,,,N,0.0814612901668
Ammonium cobalt(II) phosphate,Cobaltic ammonium phosphate,CoNH4PO4,14590-13-7,171.943,red-viol powder (hyd),,,,,,O,0.372202379117
Ammonium cobalt(II) phosphate,Cobaltic ammonium phosphate,CoNH4PO4,14590-13-7,171.943,red-viol powder (hyd),,,,,,P,0.180139691279
Ammonium cobalt(II) phosphate monohydrate,Cobaltic ammonium phosphate monohydrate,CoNH4PO4+H2O,16827-96-6,189.959,red-purp orth plates,dec 450,,,,,Co,0.310242805556
Ammonium cobalt(II) phosphate monohydrate,Cobaltic ammonium phosphate monohydrate,CoNH4PO4+H2O,16827-96-6,189.959,red-purp orth plates,dec 450,,,,,H,0.0318366720249
Ammonium cobalt(II) phosphate monohydrate,Cobaltic ammonium phosphate monohydrate,CoNH4PO4+H2O,16827-96-6,189.959,red-purp orth plates,dec 450,,,,,N,0.073735657885
Ammonium cobalt(II) phosphate monohydrate,Cobaltic ammonium phosphate monohydrate,CoNH4PO4+H2O,16827-96-6,189.959,red-purp orth plates,dec 450,,,,,O,0.421129275548
Ammonium cobalt(II) phosphate monohydrate,Cobaltic ammonium phosphate monohydrate,CoNH4PO4+H2O,16827-96-6,189.959,red-purp orth plates,dec 450,,,,,P,0.163055588985
Ammonium cobalt(II) sulfate hexahydrate,Cobaltic ammonium sulfate hexahydrate,(NH4)2Co(SO4)2+6H2O,13586-38-4,395.227,red monocl prisms,,,1.9,,,Co,0.149112271544
Ammonium cobalt(II) sulfate hexahydrate,Cobaltic ammonium sulfate hexahydrate,(NH4)2Co(SO4)2+6H2O,13586-38-4,395.227,red monocl prisms,,,1.9,,,H,0.051005625261
Ammonium cobalt(II) sulfate hexahydrate,Cobaltic ammonium sulfate hexahydrate,(NH4)2Co(SO4)2+6H2O,13586-38-4,395.227,red monocl prisms,,,1.9,,,N,0.0708792677484
Ammonium cobalt(II) sulfate hexahydrate,Cobaltic ammonium sulfate hexahydrate,(NH4)2Co(SO4)2+6H2O,13586-38-4,395.227,red monocl prisms,,,1.9,,,O,0.566741651845
Ammonium cobalt(II) sulfate hexahydrate,Cobaltic ammonium sulfate hexahydrate,(NH4)2Co(SO4)2+6H2O,13586-38-4,395.227,red monocl prisms,,,1.9,,,S,0.162261183602
Ammonium copper(II) chloride,Cupric ammonium chloride,CuCl2+2NH4Cl,10060-13-6*,241.435,yel hyg orth cry,,,,,,Cl,0.58737153681
Ammonium copper(II) chloride,Cupric ammonium chloride,CuCl2+2NH4Cl,10060-13-6*,241.435,yel hyg orth cry,,,,,,Cu,0.263201362918
Ammonium copper(II) chloride,Cupric ammonium chloride,CuCl2+2NH4Cl,10060-13-6*,241.435,yel hyg orth cry,,,,,,H,0.0333983170289
Ammonium copper(II) chloride,Cupric ammonium chloride,CuCl2+2NH4Cl,10060-13-6*,241.435,yel hyg orth cry,,,,,,N,0.116028783243
Ammonium copper(II) chloride dihydrate,Cupric ammonium chloride dihydrate,CuCl2+2NH4Cl+2H2O,10060-13-6,277.465,blue-grn tetr cry,110 dec,,1.993,,,Cl,0.51109781296
Ammonium copper(II) chloride dihydrate,Cupric ammonium chloride dihydrate,CuCl2+2NH4Cl+2H2O,10060-13-6,277.465,blue-grn tetr cry,110 dec,,1.993,,,Cu,0.229023084241
Ammonium copper(II) chloride dihydrate,Cupric ammonium chloride dihydrate,CuCl2+2NH4Cl+2H2O,10060-13-6,277.465,blue-grn tetr cry,110 dec,,1.993,,,H,0.0435920172845
Ammonium copper(II) chloride dihydrate,Cupric ammonium chloride dihydrate,CuCl2+2NH4Cl+2H2O,10060-13-6,277.465,blue-grn tetr cry,110 dec,,1.993,,,N,0.100961748467
Ammonium copper(II) chloride dihydrate,Cupric ammonium chloride dihydrate,CuCl2+2NH4Cl+2H2O,10060-13-6,277.465,blue-grn tetr cry,110 dec,,1.993,,,O,0.115325337047
Ammonium cyanide,,NH4CN,12211-52-8,44.056,col tetr cry,dec,,1.1,,,C,0.272624345547
Ammonium cyanide,,NH4CN,12211-52-8,44.056,col tetr cry,dec,,1.1,,,H,0.0915147269852
Ammonium cyanide,,NH4CN,12211-52-8,44.056,col tetr cry,dec,,1.1,,,N,0.635860927468
Ammonium dichromate,Ammonium bichromate,(NH4)2Cr2O7,7789-09-05 00:00:00,252.065,oran-red monocl cry; hyg,180 dec,,2.155,35.62,,Cr,0.4125611767
Ammonium dichromate,Ammonium bichromate,(NH4)2Cr2O7,7789-09-05 00:00:00,252.065,oran-red monocl cry; hyg,180 dec,,2.155,35.62,,H,0.0319898540424
Ammonium dichromate,Ammonium bichromate,(NH4)2Cr2O7,7789-09-05 00:00:00,252.065,oran-red monocl cry; hyg,180 dec,,2.155,35.62,,N,0.111135655053
Ammonium dichromate,Ammonium bichromate,(NH4)2Cr2O7,7789-09-05 00:00:00,252.065,oran-red monocl cry; hyg,180 dec,,2.155,35.62,,O,0.444313314205
"Ammonium O,O-diethyldithiophosphate",,(C2H5O)2P(S)SNH4,1068-22-0,203.264,cry,165,,,,,C,0.236357563987
"Ammonium O,O-diethyldithiophosphate",,(C2H5O)2P(S)SNH4,1068-22-0,203.264,cry,165,,,,,H,0.0694230853036
"Ammonium O,O-diethyldithiophosphate",,(C2H5O)2P(S)SNH4,1068-22-0,203.264,cry,165,,,,,N,0.0689091703958
"Ammonium O,O-diethyldithiophosphate",,(C2H5O)2P(S)SNH4,1068-22-0,203.264,cry,165,,,,,O,0.157425429377
"Ammonium O,O-diethyldithiophosphate",,(C2H5O)2P(S)SNH4,1068-22-0,203.264,cry,165,,,,,P,0.152382520041
"Ammonium O,O-diethyldithiophosphate",,(C2H5O)2P(S)SNH4,1068-22-0,203.264,cry,165,,,,,S,0.315502230895
Ammonium dihydrogen arsenate,,NH4H2AsO4,13462-93-6,158.975,tetr cry,300 dec,,2.311,52.725,,As,0.471283460128
Ammonium dihydrogen arsenate,,NH4H2AsO4,13462-93-6,158.975,tetr cry,300 dec,,2.311,52.725,,H,0.0380418024283
Ammonium dihydrogen arsenate,,NH4H2AsO4,13462-93-6,158.975,tetr cry,300 dec,,2.311,52.725,,N,0.0881071151841
Ammonium dihydrogen arsenate,,NH4H2AsO4,13462-93-6,158.975,tetr cry,300 dec,,2.311,52.725,,O,0.40256762226
Ammonium dihydrogen phosphate,ADP,NH4H2PO4,7722-76-1,115.026,wh tetr cry,190,,1.8,40.425,,H,0.052576423311
Ammonium dihydrogen phosphate,ADP,NH4H2PO4,7722-76-1,115.026,wh tetr cry,190,,1.8,40.425,,N,0.121770176199
Ammonium dihydrogen phosphate,ADP,NH4H2PO4,7722-76-1,115.026,wh tetr cry,190,,1.8,40.425,,O,0.556376521832
Ammonium dihydrogen phosphate,ADP,NH4H2PO4,7722-76-1,115.026,wh tetr cry,190,,1.8,40.425,,P,0.269276878658
Ammonium dimolybdate,,(NH4)2Mo2O7,27546-07-2,339.95,cry,,,,,,H,0.0237195337046
Ammonium dimolybdate,,(NH4)2Mo2O7,27546-07-2,339.95,cry,,,,,,Mo,0.564431430347
Ammonium dimolybdate,,(NH4)2Mo2O7,27546-07-2,339.95,cry,,,,,,N,0.0824038119183
Ammonium dimolybdate,,(NH4)2Mo2O7,27546-07-2,339.95,cry,,,,,,O,0.32944522403
Ammonium dithiocarbamate,Ammonium sulfocarbamate,NH4NH2CSS,513-74-6,110.202,yel ortho cry,99 dec,,1.45,,,C,0.108988297281
Ammonium dithiocarbamate,Ammonium sulfocarbamate,NH4NH2CSS,513-74-6,110.202,yel ortho cry,99 dec,,1.45,,,H,0.0548778993871
Ammonium dithiocarbamate,Ammonium sulfocarbamate,NH4NH2CSS,513-74-6,110.202,yel ortho cry,99 dec,,1.45,,,N,0.254201067969
Ammonium dithiocarbamate,Ammonium sulfocarbamate,NH4NH2CSS,513-74-6,110.202,yel ortho cry,99 dec,,1.45,,,S,0.581932735363
Ammonium ferricyanide trihydrate,Ammonium hexacyanoferrate(III) trihydrate,(NH4)3Fe(CN)6+3H2O,14221-48-8*,320.11,red cry,,,,,,C,0.225122802861
Ammonium ferricyanide trihydrate,Ammonium hexacyanoferrate(III) trihydrate,(NH4)3Fe(CN)6+3H2O,14221-48-8*,320.11,red cry,,,,,,Fe,0.174455317977
Ammonium ferricyanide trihydrate,Ammonium hexacyanoferrate(III) trihydrate,(NH4)3Fe(CN)6+3H2O,14221-48-8*,320.11,red cry,,,,,,H,0.0566770324583
Ammonium ferricyanide trihydrate,Ammonium hexacyanoferrate(III) trihydrate,(NH4)3Fe(CN)6+3H2O,14221-48-8*,320.11,red cry,,,,,,N,0.393802304966
Ammonium ferricyanide trihydrate,Ammonium hexacyanoferrate(III) trihydrate,(NH4)3Fe(CN)6+3H2O,14221-48-8*,320.11,red cry,,,,,,O,0.149942541738
Ammonium ferrocyanide trihydrate,Ammonium hexacyanoferrate(II) trihydrate,(NH4)4Fe(CN)6+3H2O,14481-29-9*,338.149,yel cry,dec,,,,,C,0.213113695297
Ammonium ferrocyanide trihydrate,Ammonium hexacyanoferrate(II) trihydrate,(NH4)4Fe(CN)6+3H2O,14481-29-9*,338.149,yel cry,dec,,,,,Fe,0.16514905201
Ammonium ferrocyanide trihydrate,Ammonium hexacyanoferrate(II) trihydrate,(NH4)4Fe(CN)6+3H2O,14481-29-9*,338.149,yel cry,dec,,,,,H,0.0655766385643
Ammonium ferrocyanide trihydrate,Ammonium hexacyanoferrate(II) trihydrate,(NH4)4Fe(CN)6+3H2O,14481-29-9*,338.149,yel cry,dec,,,,,N,0.414216711753
Ammonium ferrocyanide trihydrate,Ammonium hexacyanoferrate(II) trihydrate,(NH4)4Fe(CN)6+3H2O,14481-29-9*,338.149,yel cry,dec,,,,,O,0.141943902376
Ammonium fluoride,,NH4F,12125-01-8,37.037,wh hex cry; hyg,238,,1.015,83.525,,F,0.512959294026
Ammonium fluoride,,NH4F,12125-01-8,37.037,wh hex cry; hyg,238,,1.015,83.525,,H,0.108858030936
Ammonium fluoride,,NH4F,12125-01-8,37.037,wh hex cry; hyg,238,,1.015,83.525,,N,0.378182675038
Ammonium fluorosulfonate,,NH4SO3F,13446-08-7,117.1,col needles,245,,,,,F,0.162240759576
Ammonium fluorosulfonate,,NH4SO3F,13446-08-7,117.1,col needles,245,,,,,H,0.0344300411957
Ammonium fluorosulfonate,,NH4SO3F,13446-08-7,117.1,col needles,245,,,,,N,0.119613086597
Ammonium fluorosulfonate,,NH4SO3F,13446-08-7,117.1,col needles,245,,,,,O,0.409890470495
Ammonium fluorosulfonate,,NH4SO3F,13446-08-7,117.1,col needles,245,,,,,S,0.273825642137
Ammonium formate,,NH4CHO2,540-69-2,63.057,hyg cry,116,,1.27,14320.0,,C,0.190477021183
Ammonium formate,,NH4CHO2,540-69-2,63.057,hyg cry,116,,1.27,14320.0,,H,0.0799243211182
Ammonium formate,,NH4CHO2,540-69-2,63.057,hyg cry,116,,1.27,14320.0,,N,0.222131473819
Ammonium formate,,NH4CHO2,540-69-2,63.057,hyg cry,116,,1.27,14320.0,,O,0.50746718388
Ammonium heptafluorotantalate,,(NH4)2TaF7,12022-02-5,350.014,hyg cry,,,,,,F,0.379953275784
Ammonium heptafluorotantalate,,(NH4)2TaF7,12022-02-5,350.014,hyg cry,,,,,,H,0.0230377319166
Ammonium heptafluorotantalate,,(NH4)2TaF7,12022-02-5,350.014,hyg cry,,,,,,N,0.080035170654
Ammonium heptafluorotantalate,,(NH4)2TaF7,12022-02-5,350.014,hyg cry,,,,,,Ta,0.516973821645
Ammonium hexabromoosmate(IV),,(NH4)2OsBr6,24598-62-7,705.73,small blk cubes,,,,,,Br,0.679329736608
Ammonium hexabromoosmate(IV),,(NH4)2OsBr6,24598-62-7,705.73,small blk cubes,,,,,,H,0.0114257711707
Ammonium hexabromoosmate(IV),,(NH4)2OsBr6,24598-62-7,705.73,small blk cubes,,,,,,N,0.0396941655893
Ammonium hexabromoosmate(IV),,(NH4)2OsBr6,24598-62-7,705.73,small blk cubes,,,,,,Os,0.269550326632
Ammonium hexabromoplatinate(IV),,(NH4)2PtBr6,17363-02-9,710.585,powder,145 dec,,,0.592,,Br,0.67468924052
Ammonium hexabromoplatinate(IV),,(NH4)2PtBr6,17363-02-9,710.585,powder,145 dec,,,0.592,,H,0.0113477218177
Ammonium hexabromoplatinate(IV),,(NH4)2PtBr6,17363-02-9,710.585,powder,145 dec,,,0.592,,N,0.0394230150564
